Repository: JackZH26/SCLib_JZIS

# SCLib by JZIS

**A superconductivity research library connecting literature, materials, reported properties and research workflows.**

SCLib combines hybrid literature search and citation-backed AI question answering
with a source-linked materials database, an interactive reported-Tc timeline,
and Discovery tools for inspecting evidence and preparing research proposals.
It is developed and maintained by **JZ Institute of Science** and is available
at **[jzis.org](https://jzis.org/)**.

[Search & ask](https://jzis.org/search) · [Browse materials](https://jzis.org/materials)

[Reported Tc Timeline](https://jzis.org/timeline) · [Discovery](https://jzis.org/discovery)

File: frontend/public/research-pilots/discovery-host-reference-elastic-2026-10-05.json (part 1 of 10)
{
  "version": "discovery-host-physical-reference/1.1.0",
  "status": "external_computed_reference",
  "source": {
    "title": "JARVIS-DFT 3D dataset (jdft_3d.json)",
    "author": "Kamal Choudhary",
    "doi": "10.6084/m9.figshare.6815699.v11",
    "license": "CC BY 4.0",
    "license_url": "https://creativecommons.org/licenses/by/4.0/",
    "download_url": "https://ndownloader.figshare.com/files/64391379",
    "archive_sha256": "f9e0a3309f0000d5de1ec9e49c93963109ea45e63f451103f8f6595d2eabf7f5",
    "member": "jdft_3d-9-24-2025.json",
    "member_sha256": "9dacb55ac8371c7c2bf0332933b55c98e9cca6201e92eb9d6fcd03aab0975907",
    "dataset_records": 93902,
    "subset_filename": "jarvis-host-records-2025-09-24.json",
    "subset_sha256": "10a68ebe6f53a1a510cf63843cd198b73c3d9051d67b267e08495dd4eee297f4",
    "unit_reference": "https://github.com/usnistgov/alignn/blob/f2366daa3413d28a825b46e34d001b5549b05a40/README.md#2-on-jarvis-dft-2021-dataset-regression",
    "elastic_method_reference": "https://jarvis-materials-design.github.io/dbdocs/jarvisdft/#elastic-tensor",
    "elastic_parser_reference": "https://github.com/usnistgov/jarvis/blob/3b0c9d0f0c15759135de857dbc93e010db01eb29/jarvis/io/vasp/outputs.py#L779-L900",
    "changes": "Selected every matching record for the 22 named formulas; added locators and display metadata. Source object strings are unchanged."
  },
  "elastic_coverage": {
    "both_moduli": 126,
    "finite_tensor": 132,
    "nonfinite_tensor": 1,
    "missing_tensor": 51
  },
  "scope": {
    "formula_count": 22,
    "record_count": 184,
    "plotted_record_count": 180,
    "formula_selection": [
      "Al2O3",
      "MgO",
      "ZrO2",
      "HfO2",
      "Ga2O3",
      "AlN",
      "BN",
      "GaN",
      "TiN",
      "NbN",
      "SiC",
      "TiC",
      "ZrC",
      "HfC",
      "NbC",
      "TiB2",
      "ZrB2",
      "MgB2",
      "MgAl2O4",
      "LaAlO3",
      "SrTiO3",
      "BaZrO3"
    ],
    "conditions": "Individual calculation temperature, pressure and convergence are not established by this metadata view.",
    "association": "Provider JID only; no association with catalogue measurements or COD reference geometries.",
    "elasticity": "Bulk and shear moduli use the provider's Voigt definition in GPa. Finite tensor entries and positive moduli alone do not establish mechanical stability. No tensor symmetrization, coordinate rotation or stability test is applied.",
    "ehull": "Excluded from axes: captured same-formula differences require normalization review. Original values remain in the source download.",
    "inference": "Formation energy relative to elemental references is not convex-hull, phonon, chemical or finite-temperature stability. The band gap is an electronic descriptor, not a pairing or superconducting gap."
  },
  "authority": {
    "catalogue_updates": 0,
    "new_calculation_executed": false,
    "stable_host_certified": false,
    "superconductivity_established": false,
    "ml_training_approved": false
  },
  "rows": [
    {
      "id": "JVASP-22644",
      "formula": "SiC",
      "family": "Carbide",
      "space_group": "P3m1",
      "space_group_number": "156",
      "cell_atoms": 20,
      "method": "OptB88vdW",
      "coordinate_atoms": 20,
      "plottable": true,
      "review_note": "",
      "formation_energy": {
        "value": -0.2438,
        "raw": "-0.2438",
        "unit": "eV/atom",
        "source_field": "formation_energy_peratom",
        "uncertainty": null
      },
      "band_gap": {
        "value": 2.273,
        "raw": "2.273",
        "unit": "eV",
        "source_field": "optb88vdw_bandgap",
        "uncertainty": null
      },
      "bulk_modulus": {
        "value": 213.29,
        "raw": "213.29",
        "unit": "GPa",
        "source_field": "bulk_modulus_kv",
        "uncertainty": null,
        "status": "supplied"
      },
      "shear_modulus": {
        "value": 190.65,
        "raw": "190.65",
        "unit": "GPa",
        "source_field": "shear_modulus_gv",
        "uncertainty": null,
        "status": "supplied"
      },
      "elastic_tensor": {
        "source_field": "elastic_tensor",
        "unit": "GPa",
        "raw": [
          [
            "489.0",
            "103.7",
            "49.2",
            "-0.0",
            "-0.0",
            "0.0"
          ],
          [
            "103.7",
            "489.0",
            "49.2",
            "0.0",
            "0.0",
            "-0.0"
          ],
          [
            "49.2",
            "49.2",
            "537.4",
            "0.0",
            "0.0",
            "0.0"
          ],
          [
            "-0.0",
            "0.0",
            "0.0",
            "192.7",
            "0.0",
            "-0.0"
          ],
          [
            "-0.0",
            "0.0",
            "0.0",
            "0.0",
            "161.4",
            "-0.0"
          ],
          [
            "0.0",
            "-0.0",
            "0.0",
            "-0.0",
            "-0.0",
            "161.4"
          ]
        ],
        "status": "finite",
        "nonfinite_count": 0
      },
      "source": {
        "dataset_row_index": 247,
        "json_pointer": "/247",
        "record_sha256": "5ec1046b246fc0d19913c6723d39bf813aa473996fa6f48830ef51ec120a781f",
        "atoms_sha256": "7f09accfa2220d2405650cba744ab1a0ba0fd80eba744de8a53625d174e58133"
      }
    },
    {
      "id": "JVASP-49837",
      "formula": "Al2O3",
      "family": "Oxide",
      "space_group": "P2_1/c",
      "space_group_number": "14",
      "cell_atoms": 20,
      "method": "OptB88vdW",
      "coordinate_atoms": 20,
      "plottable": true,
      "review_note": "",
      "formation_energy": {
        "value": -3.20783,
        "raw": "-3.20783",
        "unit": "eV/atom",
        "source_field": "formation_energy_peratom",
        "uncertainty": null
      },
      "band_gap": {
        "value": 4.737,
        "raw": "4.737",
        "unit": "eV",
        "source_field": "optb88vdw_bandgap",
        "uncertainty": null
      },
      "bulk_modulus": {
        "value": 125.3,
        "raw": "125.3",
        "unit": "GPa",
        "source_field": "bulk_modulus_kv",
        "uncertainty": null,
        "status": "supplied"
      },
      "shear_modulus": {
        "value": 63.42,
        "raw": "63.42",
        "unit": "GPa",
        "source_field": "shear_modulus_gv",
        "uncertainty": null,
        "status": "supplied"
      },
      "elastic_tensor": {
        "source_field": "elastic_tensor",
        "unit": "GPa",
        "raw": [
          [
            "118.4",
            "92.8",
            "69.1",
            "-0.0",
            "16.8",
            "0.0"
          ],
          [
            "92.8",
            "253.3",
            "111.0",
            "0.0",
            "-8.9",
            "-0.0"
          ],
          [
            "69.1",
            "111.0",
            "210.2",
            "-0.0",
            "25.8",
            "-0.0"
          ],
          [
            "-0.0",
            "0.0",
            "-0.0",
            "79.2",
            "0.0",
            "12.7"
          ],
          [
            "16.8",
            "-8.9",
            "25.8",
            "0.0",
            "91.1",
            "-0.0"
          ],
          [
            "0.0",
            "-0.0",
            "-0.0",
            "12.7",
            "-0.0",
            "43.8"
          ]
        ],
        "status": "finite",
        "nonfinite_count": 0
      },
      "source": {
        "dataset_row_index": 596,
        "json_pointer": "/596",
        "record_sha256": "5cf6923f684cdfc59278c678ea1ac32988168ad8d3bb787ad1f6234d209cb0ad",
        "atoms_sha256": "33e3010c4839e0c950c87e40d3fdfbfd77ce343998efa3455389f62d6111c9ab"
      }
    },
    {
      "id": "JVASP-32",
      "formula": "Al2O3",
      "family": "Oxide",
      "space_group": "R-3c",
      "space_group_number": "167",
      "cell_atoms": 10,
      "method": "OptB88vdW",
      "coordinate_atoms": 10,
      "plottable": true,
      "review_note": "",
      "formation_energy": {
        "value": -3.31332,
        "raw": "-3.31332",
        "unit": "eV/atom",
        "source_field": "formation_energy_peratom",
        "uncertainty": null
      },
      "band_gap": {
        "value": 6.43,
        "raw": "6.43",
        "unit": "eV",
        "source_field": "optb88vdw_bandgap",
        "uncertainty": null
      },
      "bulk_modulus": {
        "value": 241.28,
        "raw": "241.28",
        "unit": "GPa",
        "source_field": "bulk_modulus_kv",
        "uncertainty": null,
        "status": "supplied"
      },
      "shear_modulus": {
        "value": 156.49,
        "raw": "156.49",
        "unit": "GPa",
        "source_field": "shear_modulus_gv",
        "uncertainty": null,
        "status": "supplied"
      },
      "elastic_tensor": {
        "source_field": "elastic_tensor",
        "unit": "GPa",
        "raw": [
          [
            "469.8",
            "153.3",
            "114.1",
            "0.0",
            "-20.8",
            "0.0"
          ],
          [
            "153.3",
            "469.8",
            "114.1",
            "0.0",
            "20.8",
            "0.0"
          ],
          [
            "114.1",
            "114.1",
            "468.9",
            "0.0",
            "0.0",
            "0.0"
          ],
          [
            "0.0",
            "0.0",
            "0.0",
            "158.3",
            "0.0",
            "-20.8"
          ],
          [
            "-20.8",
            "20.8",
            "0.0",
            "0.0",
            "140.9",
            "0.0"
          ],
          [
            "0.0",
            "0.0",
            "0.0",
            "-20.8",
            "0.0",
            "140.9"
          ]
        ],
        "status": "finite",
        "nonfinite_count": 0
      },
      "source": {
        "dataset_row_index": 1175,
        "json_pointer": "/1175",
        "record_sha256": "e33e5232043cc480db3e08b64a10a4dfc2d7167ae386d186e55d9bde7156b44d",
        "atoms_sha256": "bd859731b9e06ab67d4107316c6d6495a71b6fd188141ee075a53b41265d5bd6"
      }
    },
    {
      "id": "JVASP-62756",
      "formula": "BN",
      "family": "Nitride",
      "space_group": "P6_3/mmc",
      "space_group_number": "194",
      "cell_atoms": 4,
      "method": "OptB88vdW",
      "coordinate_atoms": 4,
      "plottable": true,
      "review_note": "",
      "formation_energy": {
        "value": -1.38422,
        "raw": "-1.38422",
        "unit": "eV/atom",
        "source_field": "formation_energy_peratom",
        "uncertainty": null
      },
      "band_gap": {
        "value": 4.436,
        "raw": "4.436",
        "unit": "eV",
        "source_field": "optb88vdw_bandgap",
        "uncertainty": null
      },
      "bulk_modulus": {
        "value": 244.83,
        "raw": "244.83",
        "unit": "GPa",
        "source_field": "bulk_modulus_kv",
        "uncertainty": null,
        "status": "supplied"
      },
      "shear_modulus": {
        "value": 177.5,
        "raw": "177.5",
        "unit": "GPa",
        "source_field": "shear_modulus_gv",
        "uncertainty": null,
        "status": "supplied"
      },
      "elastic_tensor": {
        "source_field": "elastic_tensor",
        "unit": "GPa",
        "raw": [
          [
            "883.0",
            "198.2",
            "1.1",
            "-0.0",
            "0.0",
            "-0.0"
          ],
          [
            "198.2",
            "883.0",
            "1.1",
            "0.0",
            "0.0",
            "0.0"
          ],
          [
            "1.1",
            "1.1",
            "36.7",
            "0.0",
            "0.0",
            "0.0"
          ],
          [
            "-0.0",
            "0.0",
            "0.0",
            "342.4",
            "-0.0",
            "-0.0"
          ],
          [
            "-0.0",
            "0.0",
            "0.0",
            "-0.0",
            "5.5",
            "0.0"
          ],
          [
            "-0.0",
            "-0.0",
            "0.0",
            "0.0",
            "0.0",
            "5.5"
          ]
        ],
        "status": "finite",
        "nonfinite_count": 0
      },
      "source": {
        "dataset_row_index": 2802,
        "json_pointer": "/2802",
        "record_sha256": "870edf587d16b63918521c85d77c029c8c25efa1b10d3a0971159fedad94fb9e",
        "atoms_sha256": "21ffa466058fe1f2321c72faf059eca3a84fecb10744c73924df9e6d687c1527"
      }
    },
    {
      "id": "JVASP-62906",
      "formula": "BN",
      "family": "Nitride",
      "space_group": "Cm",
      "space_group_number": "8",
      "cell_atoms": 8,
      "method": "OptB88vdW",
      "coordinate_atoms": 8,
      "plottable": true,
      "review_note": "",
      "formation_energy": {
        "value": -1.24634,
        "raw": "-1.24634",
        "unit": "eV/atom",
        "source_field": "formation_energy_peratom",
        "uncertainty": null
      },
      "band_gap": {
        "value": 1.613,
        "raw": "1.613",
        "unit": "eV",
        "source_field": "optb88vdw_bandgap",
        "uncertainty": null
      },
      "bulk_modulus": {
        "value": 240.91,
        "raw": "240.91",
        "unit": "GPa",
        "source_field": "bulk_modulus_kv",
        "uncertainty": null,
        "status": "supplied"
      },
      "shear_modulus": {
        "value": 175.71,
        "raw": "175.71",
        "unit": "GPa",
        "source_field": "shear_modulus_gv",
        "uncertainty": null,
        "status": "supplied"
      },
      "elastic_tensor": {
        "source_field": "elastic_tensor",
        "unit": "GPa",
        "raw": [
          [
            "849.2",
            "102.2",
            "55.8",
            "-0.0",
            "14.0",
            "-0.0"
          ],
          [
            "102.2",
            "551.0",
            "58.6",
            "-0.0",
            "46.9",
            "0.0"
          ],
          [
            "55.8",
            "58.6",
            "334.8",
            "0.0",
            "22.3",
            "-0.0"
          ],
          [
            "-0.0",
            "-0.0",
            "0.0",
            "215.5",
            "0.0",
            "17.4"
          ],
          [
            "14.0",
            "46.9",
            "22.3",
            "0.0",
            "24.3",
            "-0.0"
          ],
          [
            "-0.0",
            "0.0",
            "-0.0",
            "17.4",
            "-0.0",
            "132.6"
          ]
        ],
        "status": "finite",
        "nonfinite_count": 0
      },
      "source": {
        "dataset_row_index": 2863,
        "json_pointer": "/2863",
        "record_sha256": "d2cca500d34e029665c7074f74f37c97d43883a71756932d9bb2a14ae2e79a38",
        "atoms_sha256": "fee88b894d0bde6e33ea01f6193412fd1d2726c9f24ee6035cc4efec25556896"
      }
    },
    {
      "id": "JVASP-62618",
      "formula": "BN",
      "family": "Nitride",
      "space_group": "P6_3/mmc",
      "space_group_number": "194",
      "cell_atoms": 4,
      "method": "OptB88vdW",
      "coordinate_atoms": 4,
      "plottable": true,
      "review_note": "",
      "formation_energy": {
        "value": -1.38441,
        "raw": "-1.38441",
        "unit": "eV/atom",
        "source_field": "formation_energy_peratom",
        "uncertainty": null
      },
      "band_gap": {
        "value": 4.46,
        "raw": "4.46",
        "unit": "eV",
        "source_field": "optb88vdw_bandgap",
        "uncertainty": null
      },
      "bulk_modulus": {
        "value": 245.1,
        "raw": "245.1",
        "unit": "GPa",
        "source_field": "bulk_modulus_kv",
        "uncertainty": null,
        "status": "supplied"
      },
      "shear_modulus": {
        "value": 177.72,
        "raw": "177.72",
        "unit": "GPa",
        "source_field": "shear_modulus_gv",
        "uncertainty": null,
        "status": "supplied"
      },
      "elastic_tensor": {
        "source_field": "elastic_tensor",
        "unit": "GPa",
        "raw": [
          [
            "883.8",
            "198.4",
            "1.1",
            "0.0",
            "0.0",
            "-0.0"
          ],
          [
            "198.4",
            "883.8",
            "1.1",
            "-0.0",
            "0.0",
            "-0.0"
          ],
          [
            "1.1",
            "1.1",
            "37.1",
            "0.0",
            "-0.0",
            "-0.0"
          ],
          [
            "0.0",
            "-0.0",
            "0.0",
            "342.7",
            "0.0",
            "-0.0"
          ],
          [
            "-0.0",
            "0.0",
            "-0.0",
            "0.0",
            "5.6",
            "-0.0"
          ],
          [
            "-0.0",
            "0.0",
            "-0.0",
            "0.0",
            "-0.0",
            "5.6"
          ]
        ],
        "status": "finite",
        "nonfinite_count": 0
      },
      "source": {
        "dataset_row_index": 3115,
        "json_pointer": "/3115",
        "record_sha256": "a9c045637eea6ffd5a450355a606f6a51bc5d656cd1e9e70b63a439023dda29a",
        "atoms_sha256": "84e473c80778b03913bdb98cd88b2f6411bb9775125de826ab6155c11769dc3b"
      }
    },
    {
      "id": "JVASP-22673",
      "formula": "BN",
      "family": "Nitride",
      "space_group": "P-6m2",
      "space_group_number": "187",
      "cell_atoms": 4,
      "method": "OptB88vdW",
      "coordinate_atoms": 4,
      "plottable": true,
      "review_note": "",
      "formation_energy": {
        "value": -1.3844,
        "raw": "-1.3844",
        "unit": "eV/atom",
        "source_field": "formation_energy_peratom",
        "uncertainty": null
      },
      "band_gap": {
        "value": 4.469,
        "raw": "4.469",
        "unit": "eV",
        "source_field": "optb88vdw_bandgap",
        "uncertainty": null
      },
      "bulk_modulus": {
        "value": 245.64,
        "raw": "245.64",
        "unit": "GPa",
        "source_field": "bulk_modulus_kv",
        "uncertainty": null,
        "status": "supplied"
      },
      "shear_modulus": {
        "value": 178.09,
        "raw": "178.09",
        "unit": "GPa",
        "source_field": "shear_modulus_gv",
        "uncertainty": null,
        "status": "supplied"
      },
      "elastic_tensor": {
        "source_field": "elastic_tensor",
        "unit": "GPa",
        "raw": [
          [
            "886.4",
            "201.1",
            "-0.4",
            "-0.0",
            "0.0",
            "-0.0"
          ],
          [
            "201.1",
            "886.4",
            "-0.4",
            "0.0",
            "0.0",
            "0.0"
          ],
          [
            "-0.4",
            "-0.4",
            "37.4",
            "-0.0",
            "0.0",
            "0.0"
          ],
          [
            "-0.0",
            "0.0",
            "-0.0",
            "342.6",
            "-0.0",
            "0.0"
          ],
          [
            "0.0",
            "0.0",
            "0.0",
            "-0.0",
            "5.6",
            "0.0"
          ],
          [
            "-0.0",
            "0.0",
            "0.0",
            "0.0",
            "0.0",
            "5.6"
          ]
        ],
        "status": "finite",
        "nonfinite_count": 0
      },
      "source": {
        "dataset_row_index": 3277,
        "json_pointer": "/3277",
        "record_sha256": "a0052de85c08fa23ee9f95c1a38a0f4a189ddcda376ea20583d9bfa5713af659",
        "atoms_sha256": "d34f16f7d761c2104889cc8363efa8926609b2d62906946e495d0e85d08d11cb"
      }
    },
    {
      "id": "JVASP-85600",
      "formula": "Al2O3",
      "family": "Oxide",
      "space_group": "P2/m",
      "space_group_number": "10",
      "cell_atoms": 10,
      "method": "OptB88vdW",
      "coordinate_atoms": 10,
      "plottable": true,
      "review_note": "",
      "formation_energy": {
        "value": -2.58725,
        "raw": "-2.58725",
        "unit": "eV/atom",
        "source_field": "formation_energy_peratom",
        "uncertainty": null
      },
      "band_gap": {
        "value": 1.213,
        "raw": "1.213",
        "unit": "eV",
        "source_field": "optb88vdw_bandgap",
        "uncertainty": null
      },
      "bulk_modulus": {
        "value": 78.38,
        "raw": "78.38",
        "unit": "GPa",
        "source_field": "bulk_modulus_kv",
        "uncertainty": null,
        "status": "supplied"
      },
      "shear_modulus": {
        "value": 58.69,
        "raw": "58.69",
        "unit": "GPa",
        "source_field": "shear_modulus_gv",
        "uncertainty": null,
        "status": "supplied"
      },
      "elastic_tensor": {
        "source_field": "elastic_tensor",
        "unit": "GPa",
        "raw": [
          [
            "332.7",
            "36.1",
            "0.8",
            "0.0",
            "-16.8",
            "0.1"
          ],
          [
            "36.1",
            "119.3",
            "41.8",
            "0.0",
            "5.6",
            "0.0"
          ],
          [
            "0.8",
            "41.8",
            "96.0",
            "0.0",
            "16.4",
            "0.0"
          ],
          [
            "0.0",
            "0.0",
            "0.0",
            "57.0",
            "0.0",
            "-9.7"
          ],
          [
            "-16.8",
            "5.6",
            "16.4",
            "0.0",
            "57.8",
            "0.0"
          ],
          [
            "0.1",
            "0.0",
            "0.0",
            "-9.7",
            "0.0",
            "22.2"
          ]
        ],
        "status": "finite",
        "nonfinite_count": 0
      },
      "source": {
        "dataset_row_index": 3564,
        "json_pointer": "/3564",
        "record_sha256": "36bf02e8fe1f7961b8c48c8d7f9be02891f78485188f02669920f398feada0e7",
        "atoms_sha256": "a5a9703e2414a368efc67ea92c1888c6446f1ec0735bae5355d1d535c8f1442a"
      }
    },
    {
      "id": "JVASP-62778",
      "formula": "BN",
      "family": "Nitride",
      "space_group": "P6_3/mmc",
      "space_group_number": "194",
      "cell_atoms": 4,
      "method": "OptB88vdW",
      "coordinate_atoms": 4,
      "plottable": true,
      "review_note": "",
      "formation_energy": {
        "value": -1.38442,
        "raw": "-1.38442",
        "unit": "eV/atom",
        "source_field": "formation_energy_peratom",
        "uncertainty": null
      },
      "band_gap": {
        "value": 4.46,
        "raw": "4.46",
        "unit": "eV",
        "source_field": "optb88vdw_bandgap",
        "uncertainty": null
      },
      "bulk_modulus": {
        "value": 245.12,
        "raw": "245.12",
        "unit": "GPa",
        "source_field": "bulk_modulus_kv",
        "uncertainty": null,
        "status": "supplied"
      },
      "shear_modulus": {
        "value": 177.71,
        "raw": "177.71",
        "unit": "GPa",
        "source_field": "shear_modulus_gv",
        "uncertainty": null,
        "status": "supplied"
      },
      "elastic_tensor": {
        "source_field": "elastic_tensor",
        "unit": "GPa",
        "raw": [
          [
            "883.8",
            "198.5",
            "1.1",
            "-0.0",
            "0.0",
            "-0.0"
          ],
          [
            "198.5",
            "883.8",
            "1.1",
            "0.0",
            "-0.0",
            "-0.0"
          ],
          [
            "1.1",
            "1.1",
            "37.1",
            "0.0",
            "0.0",
            "0.0"
          ],
          [
            "-0.0",
            "0.0",
            "-0.0",
            "342.7",
            "0.0",
            "-0.0"
          ],
          [
            "0.0",
            "0.0",
            "-0.0",
            "0.0",
            "5.6",
            "-0.0"
          ],
          [
            "0.0",
            "-0.0",
            "0.0",
            "-0.0",
            "-0.0",
            "5.6"
          ]
        ],
        "status": "finite",
        "nonfinite_count": 0
      },
      "source": {
        "dataset_row_index": 3663,
        "json_pointer": "/3663",
        "record_sha256": "6ddca8ff49fbb7365868d8dbabaaa6427fafb23a4ebad7505ea6339e5b2afbd7",
        "atoms_sha256": "9439e923f919216254e775d1a57b3608a37d64e9d661264a03ac625b80f0df50"
      }
    },
    {
      "id": "JVASP-62940",
      "formula": "BN",
      "family": "Nitride",
      "space_group": "P6_3/mmc",
      "space_group_number": "194",
      "cell_atoms": 4,
      "method": "OptB88vdW",
      "coordinate_atoms": 4,
      "plottable": true,
      "review_note": "",
      "formation_energy": {
        "value": -1.38443,
        "raw": "-1.38443",
        "unit": "eV/atom",
        "source_field": "formation_energy_peratom",
        "uncertainty": null
      },
      "band_gap": {
        "value": 4.46,
        "raw": "4.46",
        "unit": "eV",
        "source_field": "optb88vdw_bandgap",
        "uncertainty": null
      },
      "bulk_modulus": {
        "value": 245.1,
        "raw": "245.1",
        "unit": "GPa",
        "source_field": "bulk_modulus_kv",
        "uncertainty": null,
        "status": "supplied"
      },
      "shear_modulus": {
        "value": 177.72,
        "raw": "177.72",
        "unit": "GPa",
        "source_field": "shear_modulus_gv",
        "uncertainty": null,
        "status": "supplied"
      },
      "elastic_tensor": {
        "source_field": "elastic_tensor",
        "unit": "GPa",
        "raw": [
          [
            "883.8",
            "198.4",
            "1.1",
            "0.0",
            "-0.0",
            "-0.0"
          ],
          [
            "198.4",
            "883.8",
            "1.1",
            "-0.0",
            "-0.0",
            "-0.0"
          ],
          [
            "1.1",
            "1.1",
            "37.1",
            "0.0",
            "-0.0",
            "-0.0"
          ],
          [
            "0.0",
            "-0.0",
            "0.0",
            "342.7",
            "-0.0",
            "0.0"
          ],
          [
            "-0.0",
            "0.0",
            "-0.0",
            "-0.0",
            "5.6",
            "-0.0"
          ],
          [
            "-0.0",
            "-0.0",
            "-0.0",
            "0.0",
            "-0.0",
            "5.6"
          ]
        ],
        "status": "finite",
        "nonfinite_count": 0
      },
      "source": {
        "dataset_row_index": 4089,
        "json_pointer": "/4089",
        "record_sha256": "13b280d4fc2e4f18894586cb08c74c7523b549f5d698f998bb824f9cc9a7bdb1",
        "atoms_sha256": "d7ede6c15cfcf27177f77ec4955f488477f9c4893d54cc2707896d6872079ad7"
      }
    },
    {
      "id": "JVASP-86503",
      "formula": "LaAlO3",
      "family": "Complex oxide",
      "space_group": "Pm-3m",
      "space_group_number": "221",
      "cell_atoms": 5,
      "method": "OptB88vdW",
      "coordinate_atoms": 10,
      "plottable": false,
      "review_note": "Source nat differs from the supplied coordinate count. Cell association requires review; excluded from the plot.",
      "formation_energy": {
        "value": -3.61329,
        "raw": "-3.61329",
        "unit": "eV/atom",
        "source_field": "formation_energy_peratom",
        "uncertainty": null
      },
      "band_gap": {
        "value": 3.496,
        "raw": "3.496",
        "unit": "eV",
        "source_field": "optb88vdw_bandgap",
        "uncertainty": null
      },
      "bulk_modulus": {
        "value": 203.0,
        "raw": "203.0",
        "unit": "GPa",
        "source_field": "bulk_modulus_kv",
        "uncertainty": null,
        "status": "supplied"
      },
      "shear_modulus": {
        "value": 141.96,
        "raw": "141.96",
        "unit": "GPa",
        "source_field": "shear_modulus_gv",
        "uncertainty": null,
        "status": "supplied"
      },
      "elastic_tensor": {
        "source_field": "elastic_tensor",
        "unit": "GPa",
        "raw": [
          [
            "352.4",
            "128.3",
            "128.3",
            "0.0",
            "0.0",
            "-0.0"
          ],
          [
            "128.3",
            "352.4",
            "128.3",
            "-0.0",
            "0.0",
            "-0.0"
          ],
          [
            "128.3",
            "128.3",
            "352.4",
            "-0.0",
            "-0.0",
            "-0.0"
          ],
          [
            "0.0",
            "-0.0",
            "-0.0",
            "161.9",
            "0.0",
            "0.0"
          ],
          [
            "0.0",
            "0.0",
            "-0.0",
            "0.0",
            "161.9",
            "0.0"
          ],
          [
            "-0.0",
            "-0.0",
            "-0.0",
            "0.0",
            "0.0",
            "161.9"
          ]
        ],
        "status": "finite",
        "nonfinite_count": 0
      },
      "source": {
        "dataset_row_index": 4296,
        "json_pointer": "/4296",
        "record_sha256": "0c1a4ed373fce022cfbaae6b80edaa0e61fe7133fcbb7e9f329aee91f7c9558b",
        "atoms_sha256": "7713bf8e09279e652bcaddc404acdf8f4566ad94c9ac273de80d12e186f7b296"
      }
    },
    {
      "id": "JVASP-43629",
      "formula": "MgO",
      "family": "Oxide",
      "space_group": "P6_3mc",
      "space_group_number": "186",
      "cell_atoms": 8,
      "method": "OptB88vdW",
      "coordinate_atoms": 8,
      "plottable": true,
      "review_note": "",
      "formation_energy": {
        "value": -2.8907,
        "raw": "-2.8907",
        "unit": "eV/atom",
        "source_field": "formation_energy_peratom",
        "uncertainty": null
      },
      "band_gap": {
        "value": 3.857,
        "raw": "3.857",
        "unit": "eV",
        "source_field": "optb88vdw_bandgap",
        "uncertainty": null
      },
      "bulk_modulus": {
        "value": 120.38,
        "raw": "120.38",
        "unit": "GPa",
        "source_field": "bulk_modulus_kv",
        "uncertainty": null,
        "status": "supplied"
      },
      "shear_modulus": {
        "value": 50.25,
        "raw": "50.25",
        "unit": "GPa",
        "source_field": "shear_modulus_gv",
        "uncertainty": null,
        "status": "supplied"
      },
      "elastic_tensor": {
        "source_field": "elastic_tensor",
        "unit": "GPa",
        "raw": [
          [
            "192.3",
            "101.9",
            "74.6",
            "0.0",
            "0.0",
            "-0.0"
          ],
          [
            "101.9",
            "192.3",
            "74.6",
            "-0.0",
            "-0.0",
            "0.0"
          ],
          [
            "74.6",
            "74.6",
            "196.6",
            "0.0",
            "0.0",
            "-0.0"
          ],
          [
            "0.0",
            "-0.0",
            "0.0",
            "45.2",
            "0.0",
            "0.0"
          ],
          [
            "0.0",
            "-0.0",
            "0.0",
            "0.0",
            "48.0",
            "-0.0"
          ],
          [
            "-0.0",
            "0.0",
            "-0.0",
            "0.0",
            "-0.0",
            "48.0"
          ]
        ],
        "status": "finite",
        "nonfinite_count": 0
      },
      "source": {
        "dataset_row_index": 4366,
        "json_pointer": "/4366",
        "record_sha256": "9b7f510cd636a0d58903c76d9a2f8dbb8320ce87cc8bd3b023d206ead112920e",
        "atoms_sha256": "cbaaf7166ef2bfae96d53cbf6309fe92667955e6fd995257d8e035406e500ea5"
      }
    },
    {
      "id": "JVASP-63743",
      "formula": "BN",
      "family": "Nitride",
      "space_group": "P6_3/mmc",
      "space_group_number": "194",
      "cell_atoms": 4,
      "method": "OptB88vdW",
      "coordinate_atoms": 4,
      "plottable": true,
      "review_note": "",
      "formation_energy": {
        "value": -1.38201,
        "raw": "-1.38201",
        "unit": "eV/atom",
        "source_field": "formation_energy_peratom",
        "uncertainty": null
      },
      "band_gap": {
        "value": 3.655,
        "raw": "3.655",
        "unit": "eV",
        "source_field": "optb88vdw_bandgap",
        "uncertainty": null
      },
      "bulk_modulus": {
        "value": 242.88,
        "raw": "242.88",
        "unit": "GPa",
        "source_field": "bulk_modulus_kv",
        "uncertainty": null,
        "status": "supplied"
      },
      "shear_modulus": {
        "value": 176.03,
        "raw": "176.03",
        "unit": "GPa",
        "source_field": "shear_modulus_gv",
        "uncertainty": null,
        "status": "supplied"
      },
      "elastic_tensor": {
        "source_field": "elastic_tensor",
        "unit": "GPa",
        "raw": [
          [
            "879.8",
            "200.0",
            "-2.6",
            "-0.0",
            "0.0",
            "-0.0"
          ],
          [
            "200.0",
            "879.8",
            "-2.6",
            "0.0",
            "0.0",
            "0.0"
          ],
          [
            "-2.6",
            "-2.6",
            "36.7",
            "-0.0",
            "-0.0",
            "0.0"
          ],
          [
            "-0.0",
            "0.0",
            "-0.0",
            "339.9",
            "0.0",
            "0.0"
          ],
          [
            "-0.0",
            "-0.0",
            "-0.0",
            "0.0",
            "3.2",
            "0.0"
          ],
          [
            "0.0",
            "0.0",
            "0.0",
            "0.0",
            "0.0",
            "3.2"
          ]
        ],
        "status": "finite",
        "nonfinite_count": 0
      },
      "source": {
        "dataset_row_index": 4767,
        "json_pointer": "/4767",
        "record_sha256": "8ff561e42428826f28c82813852ac3e4383496654250e4f4856525159cbb82cb",
        "atoms_sha256": "d41c3748e94203d142fd00056b297b42336ad1034831c104b094efc819c8043c"
      }
    },
    {
      "id": "JVASP-4837",
      "formula": "Ga2O3",
      "family": "Oxide",
      "space_group": "Cmcm",
      "space_group_number": "63",
      "cell_atoms": 10,
      "method": "OptB88vdW",
      "coordinate_atoms": 10,
      "plottable": true,
      "review_note": "",
      "formation_energy": {
        "value": -1.73835,
        "raw": "-1.73835",
        "unit": "eV/atom",
        "source_field": "formation_energy_peratom",
        "uncertainty": null
      },
      "band_gap": {
        "value": 1.476,
        "raw": "1.476",
        "unit": "eV",
        "source_field": "optb88vdw_bandgap",
        "uncertainty": null
      },
      "bulk_modulus": {
        "value": null,
        "raw": "na",
        "unit": "GPa",
        "source_field": "bulk_modulus_kv",
        "uncertainty": null,
        "status": "not_supplied"
      },
      "shear_modulus": {
        "value": null,
        "raw": "na",
        "unit": "GPa",
        "source_field": "shear_modulus_gv",
        "uncertainty": null,
        "status": "not_supplied"
      },
      "elastic_tensor": {
        "source_field": "elastic_tensor",
        "unit": "GPa",
        "raw": [],
        "status": "not_supplied",
        "nonfinite_count": 0
      },
      "source": {
        "dataset_row_index": 4807,
        "json_pointer": "/4807",
        "record_sha256": "6a4d25bbae8e902af2e7e31521377b66e05c7f4604631a1f1c76155daf67a34e",
        "atoms_sha256": "abac4b9a1a25053073058aafcf84681ea9c5ab186309990763c2f510628eb98b"
      }
    },
    {
      "id": "JVASP-63210",
      "formula": "BN",
      "family": "Nitride",
      "space_group": "Cc",
      "space_group_number": "9",
      "cell_atoms": 8,
      "method": "OptB88vdW",
      "coordinate_atoms": 8,
      "plottable": true,
      "review_note": "",
      "formation_energy": {
        "value": -1.19665,
        "raw": "-1.19665",
        "unit": "eV/atom",
        "source_field": "formation_energy_peratom",
        "uncertainty": null
      },
      "band_gap": {
        "value": 3.706,
        "raw": "3.706",
        "unit": "eV",
        "source_field": "optb88vdw_bandgap",
        "uncertainty": null
      },
      "bulk_modulus": {
        "value": 274.02,
        "raw": "274.02",
        "unit": "GPa",
        "source_field": "bulk_modulus_kv",
        "uncertainty": null,
        "status": "supplied"
      },
      "shear_modulus": {
        "value": 155.41,
        "raw": "155.41",
        "unit": "GPa",
        "source_field": "shear_modulus_gv",
        "uncertainty": null,
        "status": "supplied"
      },
      "elastic_tensor": {
        "source_field": "elastic_tensor",
        "unit": "GPa",
        "raw": [
          [
            "734.4",
            "122.7",
            "204.5",
            "-0.0",
            "15.0",
            "0.0"
          ],
          [
            "122.7",
            "119.0",
            "88.4",
            "0.0",
            "5.8",
            "0.0"
          ],
          [
            "204.5",
            "88.4",
            "781.6",
            "-0.0",
            "68.1",
            "-0.0"
          ],
          [
            "-0.0",
            "0.0",
            "0.0",
            "97.3",
            "0.0",
            "59.4"
          ],
          [
            "15.0",
            "5.8",
            "68.1",
            "0.0",
            "84.7",
            "-0.0"
          ],
          [
            "0.0",
            "0.0",
            "-0.0",
            "59.4",
            "0.0",
            "188.6"
          ]
        ],
        "status": "finite",
        "nonfinite_count": 0
      },
      "source": {
        "dataset_row_index": 5076,
        "json_pointer": "/5076",
        "record_sha256": "3ab85bb9c23a9a396a215e413375a172f7e97ec9b22e08c1a40a260f52555b44",
        "atoms_sha256": "7ccafb5bfc29cedd6c742fc85764bf19e7143c24dd30b509fa7988ba8c1fefaf"
      }
    },
    {
      "id": "JVASP-4843",
      "formula": "BN",
      "family": "Nitride",
      "space_group": "R3m",
      "space_group_number": "160",
      "cell_atoms": 2,
      "method": "OptB88vdW",
      "coordinate_atoms": 2,
      "plottable": true,
      "review_note": "",
      "formation_energy": {
        "value": -1.38447,
        "raw": "-1.38447",
        "unit": "eV/atom",
        "source_field": "formation_energy_peratom",
        "uncertainty": null
      },
      "band_gap": {
        "value": 4.366,
        "raw": "4.366",
        "unit": "eV",
        "source_field": "optb88vdw_bandgap",
        "uncertainty": null
      },
      "bulk_modulus": {
        "value": 245.62,
        "raw": "245.62",
        "unit": "GPa",
        "source_field": "bulk_modulus_kv",
        "uncertainty": null,
        "status": "supplied"
      },
      "shear_modulus": {
        "value": 179.05,
        "raw": "179.05",
        "unit": "GPa",
        "source_field": "shear_modulus_gv",
        "uncertainty": null,
        "status": "supplied"
      },
      "elastic_tensor": {
        "source_field": "elastic_tensor",
        "unit": "GPa",
        "raw": [
          [
            "888.7",
            "198.6",
            "-0.3",
            "-0.0",
            "-3.6",
            "0.0"
          ],
          [
            "198.6",
            "888.9",
            "-0.3",
            "-0.0",
            "3.6",
            "0.0"
          ],
          [
            "-0.3",
            "-0.3",
            "37.0",
            "-0.0",
            "0.0",
            "0.0"
          ],
          [
            "-0.0",
            "-0.0",
            "-0.0",
            "344.9",
            "-0.0",
            "-3.5"
          ],
          [
            "-3.6",
            "3.6",
            "0.0",
            "-0.0",
            "5.8",
            "0.0"
