Repository: JackZH26/SCLib_JZIS

# SCLib by JZIS

**A superconductivity research library connecting literature, materials, reported properties and research workflows.**

SCLib combines hybrid literature search and citation-backed AI question answering
with a source-linked materials database, an interactive reported-Tc timeline,
and Discovery tools for inspecting evidence and preparing research proposals.
It is developed and maintained by **JZ Institute of Science** and is available
at **[jzis.org](https://jzis.org/)**.

[Search & ask](https://jzis.org/search) · [Browse materials](https://jzis.org/materials)

[Reported Tc Timeline](https://jzis.org/timeline) · [Discovery](https://jzis.org/discovery)

File: frontend/public/research-pilots/materials-mdr-organic-240322.json (part 1 of 10)
{"version":"mdr-organic-reference/1.0.0","dataset_version":"240322","dataset_url":"https://doi.org/10.48505/nims.4487","source":{"filename":"240322_MDR_Organic.txt","bytes":263372,"sha256":"d116848a90d01e48356ed6cf0bb69035fa863a3a559deac1ef188025bdb3b423","header_sha256":"c1e031a258d9c822eeba109fb40a76198219af1735c35c586f7332dbaf936fa7","url":"https://mdr.nims.go.jp/filesets/1a18e447-8ec2-4316-be12-b4acdc885fb8/download","guide_url":"https://mdr.nims.go.jp/filesets/dd00e931-e7b7-4bc5-bde2-ba0ff1e9adaf/download","guide_page":9,"guide_sha256":"89096c1f006a5d5c256d14394880b31684ad2ce0b4f7ea0d37175256ea6a029d"},"attribution":"MDR SuperCon Datasheet Ver.240322, National Institute for Materials Science (NIMS), DOI 10.48505/nims.4487. SCLib preserves all original Organic cells and adds row provenance and a reading interface.","license":"CC BY 4.0","license_url":"https://creativecommons.org/licenses/by/4.0/","columns":["num","refno","name","fullname","shape","str","lata","latb","latc","alpha","beta","lgamma","tc","tcmax","pmax","pcrit","tcmeth","isotope","isoel","dtcdp","tcn","hc1zero","hc2zero","dhc2dt","cohere","penet","glpar","gap","gapmeth","gamma","debyet","curiet","neelt","fig1","fig2","figname","tbl","tblname","commt","f1_filename","f2_filename","title","year","keyword","institute","journal","author","sample","comments"],"source_labels":["data number","reference number","common formula of materials","full material name","shape","structure","lattice constant a","lattice constant b","lattice constant c","lattice alpha","lattice beta","lattice gamma","Tc at pcrit or Tc at atmospheric pressure","maximum tc under pressure","applied pressure for tcmax","Critical pressure/GPa at which Tc can be observed","tc measurement method","alpha in Tc=A*M^(-alpha), isotope effect","isotope element","slope at P=0 in Tc vs P plot ","lowest temperature for measurement (not superconducting)","Hc1 at 0 K for poly crystal","Hc2 at 0 K for poly crystal","-slope in Hc2 vs T at Tc for poly crystal","coherence length at 0 K for poly crystal","penetration depth at 0 K for poly crystal","Ginzburg-Landau order parameter","energy gap at 0 K, delta(0)","method of measuring energy gap","coefficient of electronic specific heat","Debye temperature","Curie temperature","Neel temperature","figure1 file name","figure2 filename","figure description","table file name","table description","comment","figure1 data file name","f2 data file name","title","year","keyword","institute","journal","author","sample","comments"],"rows":[{"id":"1","line_start":3,"line_end":3,"sha256":"cf3fefca095b1a64b78a0acb4c7e67d1eb41d674a821630b4b374c4cca485349","values":["1","PR05403760","Cu(NCS)2","kappa-(BEDT-TTF)2Cu(NCS)2","2","","","","","","","","9.5","","","0","2","","","","","","5.5","","","","","","","","","","","","","","","","magnetization, Hc2, Hirr","","","Anomalous magnetization and dimensional crossover of the vortex system in the organic superconductor kappa-(BEDT-TTF)2Cu(NCS)2","1996","","Institute for Materials Research, Tohoku University, Sendai 980-77, Japan","Phys.Rev.B, 54(1996)3760","N.Kobayashi,T.Fukase,T.Nishizaki,T.Sasaki","",""]},{"id":"2","line_start":4,"line_end":4,"sha256":"625322634e39c58982bfd77e726192d149e291824bd0ba19432ef064afea1ac4","values":["2","JPS0652987","Cu[N(CN)2]Cl","kappa-(BEDT-TTF)2Cu[N(CN)2]Cl","2","BEDT-TTF","","","","","","","12.6","12.6","0.03","0.03","1","","","","","","","","","","","","","","","","","","","","","","hydrogenated BEDT-TTF. Tc(M to S)=12.6 K and Tc(S to M)=6.7 at P=0.03 GPa. Tc is nearly independent of P. Re-entrant.","","","Metal-Nonmetal Transition and Superconductivity Localization in the Two-Dimensional Conductor kappa-(BEDT-TTF)2Cu[N(CN)2]Cl under Pressure","1996","","Kyoto University, Kyoto,Japan","J.Phys.Soc.Jpn, 65(1996)2987","H.Ito,T.Ishiguro,M.Kubota,G.Saito","",""]},{"id":"3","line_start":5,"line_end":5,"sha256":"254f7b03da05ea92d61bea2468b85c32b00989eb593a91c6f63cd2c73a20b19b","values":["3","JPS0652987","Cu[N(CN)2]Cl","kappa-(BEDT-TTF)2Cu[N(CN)2]Cl","2","BEDT-TTF","","","","","","","13","13","0.045","0.044","1","","","","","","","","","","","","","","","","","","","","","","deuterated BEDT-TTF. Tc(M to S)=13.0 K and Tc(S to M)=7.2 at P=0.05 GPa. Tc is nearly independent of P. Re-entrant.","","","Metal-Nonmetal Transition and Superconductivity Localization in the Two-Dimensional Conductor kappa-(BEDT-TTF)2Cu[N(CN)2]Cl under Pressure","1996","","Kyoto University, Kyoto,Japan","J.Phys.Soc.Jpn, 65(1996)2987","H.Ito,T.Ishiguro,M.Kubota,G.Saito","",""]},{"id":"4","line_start":6,"line_end":6,"sha256":"870090a1d4fc5f1541f849b332efad5abd89e37f325f3c29acc486056d026c91","values":["4","PR05705610","Cu[N(CN)2]Br","kappa-(BEDT-TTF)2Cu[N(CN)2]Br","2","BEDT-TTF","","","","","","","11.5","","","0","1","","","","","","8","0.7","","","","","","","","","","","","","","","R has a peak at Tc(on). This peak corresponds to Hc2. Value of Hc2zero is at T=2 K..","","","Effects of inhomogeneity on the interlayer magnetresistance in the organic superconductor k-(BEDT-TTF)2Cu[N(CN)2]Br","1998","","Department of Physics, University of Miami, Coral Gables, florida 33124","Phys.Rev.B,57(1998)R5610-R5613","F. Zuo,F.Zuo,J.A. Schlueter,J.A.Schlueter,J.M.Williams,Jack M. Williams,M.E. Kelly,M.E.Kelly,P. Zhang,P.Zhang,X. Su,X.Su","",""]},{"id":"5","line_start":7,"line_end":7,"sha256":"b016d81c5539911a41079f6ba6e4e44fd015dff0d81100ed7ce80e0dfb680229","values":["5","PR05703623","NH4Hg(SCN)4","alpha-(BEDT-TTF)2NH4Hg(SCN)4","2","BEDT-TTF","","","","","","","0.95","","","0","2","","","","","","","0.08","500","0.7","","","","","","","","","","","","","Hc2 by sp-heat and M-H. out-of-plane PENET(by SUS) = 1400 um. Anisotropy factor = 2000. interlayer spacing = 20 A.","","","Phase diagram of vortices in the quasi-two-dimensional organic superconductor alpha-(BEDT-TTF)2NH4Hg(SCN)4: Asystem of pancake vortices with out-of-plane coupling dominated by the electromagnetic energy","1998","","Institute for Molecular Science, Myodaiji, Okazaki 444, Japan","Phys.Rev.B,57(1998)3623","H.Taniguchi,Hiromi Taniguchi,K.Kanoda,Kazushi Kanoda,Y.Nakazawa,Yasuhiro Nakazawa","",""]},{"id":"6","line_start":8,"line_end":8,"sha256":"99d432c2036531554e978b78553d7c0af152698b284e237bb28aefb6e83c7c2e","values":["6","PR04915227","Cu(NCS)2","kappa-(BEDT-TTF)2Cu(NCS)2","2","BEDT-TTF","","","","","","","9.14","","","0","","","","","","","","1.3","53","","","","","","","","","","","","","","dHc2/dT]//ab = 13 T/K. cohere//c = 5.2 A. anisotropy factor = 100. Hc2, Hirr were measured.","","","Fluctuation effects and mixed-state properties of the layered organic superconductors k-(BEDT-TTF)2Cu(NCS)2 and k-(BEDT-TTF)2Cu[N(CN)2]Br","1994","","","Phys.Rev.B, 49(1994)15227","F.Steglich,M.Lang,N.Toyota,T.Sasaki","organic",""]},{"id":"7","line_start":9,"line_end":9,"sha256":"eb20d94622fda0d09aa8102a729e22e92132caedfffb4267b483b531a9861818","values":["7","PR04915227","Cu[N(CN)2]Br","kappa-(BEDT-TTF)2Cu[N(CN)2]Br","2","BEDT-TTF","","","","","","","11.4","","","0","","","","","","","","3.8","28","","","","","","","","","","","","","","dHc2/dT]//ab = 21 T/K. cohere//c = 4.9 A. Hc2, anisotropy factor = 30. Hirr were measured.","","","Fluctuation effects and mixed-state properties of the layered organic superconductors k-(BEDT-TTF)2Cu(NCS)2 and k-(BEDT-TTF)2Cu[N(CN)2]Br","1994","","","Phys.Rev.B, 49(1994)15227","F.Steglich,M.Lang,N.Toyota,T.Sasaki","organic",""]},{"id":"8","line_start":10,"line_end":10,"sha256":"dce49e41b70f99480080c3a8e87b1ef0fcd35dc4698f08646573e01592156d87","values":["8","JPS0720468","ICl2","beta'-(BEDT-TTF)2ICl2","2","BEDT-TTF","","","","","","","14.2","14.2","8.2","7","","","","","","","","","","","","","","","","","22","","","","","","Neel-T from Synth.Met. 86(1997)2029. Structure is modified beta-type.","","","Superconductivity at 14.2K in Layered Organics under Extreme Pressure","2003","","Department of Physics, Faculty of Science, Saitama University, Shimo-Ohkubo 255, Saitama, Japan","J.Phys.Soc.Jpn, 72(2003)468","H.Okamoto,H.Taniguchi,K.Kanoda,K.Miyagawa,K.Satoh,K.Uchiyama,M.Hedo,M.Miyashita,N.Mori,Y.Uwatoko","",""]},{"id":"9","line_start":11,"line_end":11,"sha256":"562000bc998fd64744053ec0fdfbb589889d4be6af19d6835d56f2d4b18bf86f","values":["9","JPS0712240","NH4Hg(SCN)4","alpha-(BEDT-TTF)2NH4Hg(SCN)4","2","BEDT-TTF","","","","","","","1","","","0","","","","","","","","","","","","","","","","","","","","","","","hexagonal shaped crystal. Tc(on) = 2.0 K. Sp-heat, thermal-C, AC-sus, were measured in H//plane.","","","Superconducting State of the Layered Conductor alpha-(BEDT-TTF)2NH4Hg(SCN)4 in Magnetic Fields Parallel to the Layer Plane","2002","","Physics Department, Kyoto University, Kyoto,Japan","J.Phys.Soc.Jpn, 71(2002)2240","A.E.Kovalev,G.Saito,H.Yamochi,M.A.Tanatar,T.Ishiguro,Y.Shimojo","",""]},{"id":"10","line_start":12,"line_end":12,"sha256":"ddbb93ab65e0b1edd90bfcf2fa0556e5a81277711711b72ab263d7058991d6c4","values":["10","JPS0711716","Cu[N(CN)2]Cl","kappa-(BEDT-TTF)2Cu[N(CN)2]Cl","2","BEDT-TTF","","","","","","","7","7","0.19","0.03","","","","","","","2","","130","","","","","","","","","","","","","","values are at P=1.9 kbar. Tc(P=1.9 kbar) = 7.  K. Hc2(0)//ab = 18 T, cohere//c = 13 A.","","","Upper Critical Field of kappa-(BEDT-TTF)2Cu[N(CN)2]Cl under Magnetic Fields Parallel to the Superconducting Plane","2002","","Kyoto University, Kyoto,Japan","J.Phys.Soc.Jpn, 71(2002)1716","G.Saito,H.Yamochi,T.Ishiguro,Y.Shimojo","",""]},{"id":"11","line_start":13,"line_end":13,"sha256":"7a85629b3ab19afb2b87a074da2346fef10122e644f11e245dcf6a8e5a9e6929","values":["11","PR04404666","Cu[N(CN)2]Cl","kappa-(BEDT-TTF)2Cu[N(CN)2]Cl","2","BEDT-TTF","","","","","","","12.8","12.8","0.03","0.03","","","","-32","","","","","","","","","","","","","","","","","","","isotope effect(H-D) shows inverse effect (See Fig).","","","Pressure-temperature phase diagram, inverse isotope effect, and superconductivity in excess of 13 K in kappa-(BEDT-TTF)2Cu[N(CN)2]Cl, where BEDT-TTF is bis(ethylenedithio)tetrathiafulvalene","1991","","Sandia National Laboratories, Albuquerque, New Mexico,USA","Phys.Rev.B, 44(1991)4666","A.M.Kini,B.J.Love,D.L.Overmyer,D.M.Watkins,G.A.Yaconi,H.A.Charlier,H.Hau Wang,J.E.Schirber,J.M.Williams,K.D.Carlson","",""]},{"id":"12","line_start":14,"line_end":14,"sha256":"e8382bccfe2503a7ecb7b574bd8631c0d16faab97f23a3b92346237cfbb7bda2","values":["12","PHC1520157","Cu(NCS)2","kappa-(BEDT-TTF)2Cu(NCS)2","","BEDT-TTF","","","","","","","","","","","","","","-30","","","","","","","","","","","","","","","","","","","","","","EFFEDT OF PRESSURE ON THE SUPERCONDUCTING TRANSITION TEMPERATURE OF K(BEDT-TTF)2CU(NCS)2","1988","","","PHYSICA C,152(1988)157","A.M.Kini,E.L.Venturini,H.H.Wang,J.E.Schirber,J.M.Williams,J.R.Ehitworth,KINI.A.M,SCHIRBER.J.E,VENTURINI.E.L,WANG.H.H,WHITWORTH.J.R,WILLIAMS.J.M","",""]},{"id":"13","line_start":15,"line_end":15,"sha256":"5bbb74b7adb2f4ed6b342ef8badc997798cd75999e5605c51b75fa8a442f8a61","values":["13","PHC1700231","Cu[N(CN)2]Br","kappa-(BEDT-TTF)2Cu[N(CN)2]Br","","BEDT-TTF","","","","","","","","","","","","","","-24","","","","","","","","","","","","","","","","","","","","","","PRESSURE DEPENDENCE OF TC IN THE HIGHEST TC ORGANIC SUPERCONDUCTOR K-(BEDT-TTF)2CU(N(CN)2) BR","1990","","SANDIA NATIONAL LABORATORIES, ALBUQUERQUE, NM 87185, USA","PHYSICA C,170(1990)231","A.M.KINI,A.M.Kini,D.L.OVERMYER,D.L.Overmyer,H.H.WAMG,H.H.Wang,J.E.SCHIRBER,J.E.Schirber,J.M.WILLIAMS,J.M.Williams","",""]},{"id":"14","line_start":16,"line_end":16,"sha256":"6abecd17efb1fadaaf5d079382d1691cca88395c0e75305adb3d497770b32a49","values":["14","PHC4000059","ClO4","(TMTSF)2ClO4","","TMTSF","","","","","","","1.15","","","0","","","","","","","","","","1.23","","","","","","","","","","","","","Tc and lamda<ab> are obtained by fitting of muon-SR data.","","","Muon spin rotation study of the (TMTSF)2ClO4 system","2003","","Department of Physics, Gonzaga University, 502 E. Boone Avenue, Spokane, WA 99258-0051, USA","Physica C, 400(2003)59","A.Goonewardene,A.J.Greer,D.Ll.Williams,D.R.Harshman,E.Koster,R.C.Haddon,R.N.Kleiman,W.J.Kossler,W.Kang","",""]},{"id":"15","line_start":17,"line_end":17,"sha256":"99a89921bccc4eb9fe21bd6260eec8190fe33ae58ad807f752ba3ea559fe1b3d","values":["15","P067174511","SbF6","beta-(BDA-TTP)2SbF6","","BDA-TTP","","","","","","","6.5","","","0","","","","","","","","","","","","","","33","","","","","","","","","delta-C/gamma*Tc = 1.1.  dHvA effect measured.","","","Fermiology and superconductivity studies on the non-tetrachalcogenafulvalene-structured organic superconductor beta-(BDA-TTP)2SbF6","2003","","National High Magnetic Field Laboratory, Florida State University, Tallahassee, Florida,USA","Phys.Rev.B, 67(2003)174511","A.Wade,E.Goetz,E.Jobilong,E.S.Choi,J.S.Brooks,J.Yamada,M.Tokumoto,T.Kinoshita,T.Mizutani","",""]},{"id":"16","line_start":18,"line_end":18,"sha256":"2a9d23ab48ec3eb40e2ddd24771d105ef4b8fba04e4ac9f2be968dc6bfeed6a0","values":["16","PHC3310292","Cu(NCS)2","kappa-(BEDT-TTF)2Cu(NCS)2","","BEDT-TTF","","","","","","","9.5","","","0","","","","","","","11.3","1.6","54","0.48","71","","","","","","","","","","","","Hc2 calculated based on magnetization curves.","","","Magnetization study of organic superconductor kappa-(BEDT-TTF)2Cu(NCS)2","2000","","National Creative Research Initiative Center for Superconductivity, Department of Physics, Pohang University of Science and Technology, Pohang, Kyungbuk 790-784, South Korea","Physica C,331(2000)292-296","H-J.Kim,Hyeong-Jin Kim,Jae-Hyuk Choi,Jin-Tae Kim,Mun-Seog Kim,Sung-Ik Lee","",""]},{"id":"17","line_start":19,"line_end":19,"sha256":"69174a80ea126fa9eec2e6b8bebcc858ae367df18f8f59499f8415398d5c431d","values":["17","P063104518","Cu(NCS)2","kappa-(BEDT-TTF)2Cu(NCS)2","","BEDT-TTF","","","","","","","10.4","","","0","","","","","","","","","","","","6.7","1","","","","","","","","","","gap in b-c plane.","","","Tunneling spectroscopy on the organic superconductor kappa-(BEDT-TTF)2Cu(NCS)2 using STM","2001","","Division of Physics, Hokkaido University, Sapporo 060-0810, Japan","Phys.Rev.B, 63(2001)104518","H.Anzai,J.Yamada,K.Ichimura,K.Nomura,S.Nakatsuji,S.Takasaki,T.Arai","",""]},{"id":"18","line_start":20,"line_end":20,"sha256":"088a690cd2a9058f4550759f53c8fbd443922d30d1d84a52fce4f3771a4ce1d9","values":["18","P065140508","AuI2","(MDT-TSF)(AuI2)0.44","2","MDT-TSF","4.016","","12.513","","","","4.5","","","0","","","","","","","","","262","","","","","","300","","","OHC18","","","","","incommensurate chain structure. cohere< b >=100 A. cohere< c >=50 A.","OHC18.dat","","Organic superconductor with an incommensurate anion structure: (MDT-TSF)(AuI2)0.44","2002","","Department of Organic and Polymeric Materials, Graduate School of Science and Engineering, Tokyo Institute of Technology, O-okayama, Meguro-ku, Tokyo 152-8552, Japan","Phys.Rev.B, 65(2002)140508","K.Takimiya,T.Kawamoto,T.Mori,T.Otsubo,Y.Aso,Y.Kataoka","",""]},{"id":"19","line_start":21,"line_end":21,"sha256":"9c22b518730bbaaeecc671a3d94b95caa5041a8d55c30aeac1d89cda28e1197c","values":["19","P065064516","Cu[N(CN)2]I","kappa-(BEDT-TTF)2Cu[N(CN)2]I","2","BEDT-TTF","","","","","","","7.7","7.7","0.12","0.12","","","","-17","1.2","","","5.45","113","","","","","","","","","OHC19","","","","","conducting plane = ac-plane. SC properties are at P=0.12 GPa. For H//b, cohere(b) = 8 A,  (dHc2/dT) = 0.38 T/K at Tc.","OHC19.dat","","Pressure-temperature phase diagram of the organic superconductor kappa-(BEDT-TTF)2Cu[N(CN)2]I","2002","","Department of Physics, Kyoto University, Kyoto 606-8502, Japan","Phys.Rev.B, 65(2002)64516","E.B.Yagubskii,M.A.Tanatar,N.D.Kushch,S.Kagoshima,T.Ishiguro","",""]},{"id":"20","line_start":22,"line_end":22,"sha256":"ae462aefcb52a5313a18e1e60d60d571d52324f685bc92f99209b79d5b9f378b","values":["20","JPS0721014","Au(CN)4","theta-(DIETS)2[Au(CN)4]","3","DIETS","","","","","","","8.6","8.6","1","0.65","","","","","","","","","","","","","","","","","","","","","","","not s/c for a- and b-uniaxial pressure. s/c only for c-axial pressure. M-I transition temperature decreases linearly with increasing P(c-axis). T<MI> = 14 K at P(c-axis) = 6.5 kbar.","","","Uniaxial Strain Effects on Transport Properties of a Supramolecular Organic Conductor theta-(DIETS)2[Au(CN)4]","2003","","Condensed Molecular Materials Laboratory, RIKEN, Wako, Saitama, Japan","J.Phys.Soc.Jpn, 72(2003)1014","K.Kajita,N.Tajima,R.Kato,T.Imakubo,Y.Nishino","",""]},{"id":"21","line_start":23,"line_end":23,"sha256":"ca99f49949ee4630602cd97dd98d2ffef668cdb5271f364018ab2eae0a18e31c","values":["21","JPS0711832","I3","alpha-(BEDT-TTF)2I3","2","BEDT-TTF","","","","","","","7","7","0.2","0.15","","","","","","","","","","","","","","","","","","","","","","","not s/c for hydrostatic pressure. s/c only for a-axial pressure. M-I phase transition at 135 K under P = 0.","","","Effects of Uniaxial Strain on Transport Properties of Organic Conductor alpha-(BEDT-TTF)2I3 and Discovery of Superconductivity","2002","","Condensed Molecular Materials Laboratory, RIKEN, Wako, Saitama, Japan","J.Phys.Soc.Jpn, 71(2002)1832","A.Ebina-Tajima,K.Kajita,M.Tamura,N.Tajima,Y.Nishio","",""]},{"id":"22","line_start":24,"line_end":24,"sha256":"8219bb7bc89b685d4d5b1f8a7bf513bfb0de68a7f35d137b9ee4d860ff8a3469","values":["22","P066134503","GaCl4","Lamda-(BETS)2GaCl4","2","BETS","","","","","","","5.6","","","0","1","","","","","","","4.3","116","","","","","","","","","","","","","","Hc2 determined from RES(mid) and thermal conductivity. dHc2/dT for //c = 0.45 T/K. cohere<c> = 12 A. RRR=20.","","","Magnetic field-temperature phase diagram of the quasi-two-dimensional organic superconductor lamda-(BETS)2GaCl4 studied via thermal conductivity","2002","","Department of Physics, Kyoto University, Kyoto 606-8502, Japan","Phys.Rev.B, 66(2002)134503","H.Kobayashi,H.Tanaka,M.A.Tanatar,T.Ishiguro","",""]},{"id":"23","line_start":25,"line_end":25,"sha256":"a659fbc074448d9cf4151cb20824232ad6e6318d7bb29979fb578578e26e67e6","values":["23","EPJ0250319","PF6","(TMTSF)2PF6","2","TMTSF","","","","","","","1.21","1.21","0.89","0.865","1","","","","","","","","","","","","","","","","","","","","","","SDW-region for 0 - 0.93 GPa. T<SDW>(P=0) = 10.2 K.","","","Coexistence of superconductivity and spin density wave orderings in the organic superconductor (TMTSF)2PF6","2002","","Universite Paris-Sud, Orsay, France","Eur.Phys.J.B, 25(2002)319","C.Pasquier,D.Jerome,K.Bechgaard,M.Heritier,P.Auban-Senzier,S.Tomic,T.Vuletic","",""]},{"id":"24","line_start":26,"line_end":26,"sha256":"01cf2a9f935d15c6921d96bbc21c8ab93d43fe5dc5c6f6458368faa2c8a29fe3","values":["24","JPS0710717","SbF6","beta-(BDA-TTF)2SbF6","2","BDA-TTF","","","","","","","6.31","","","0","1","","","","","0.5","12","","105","0.68","260","","","","","","","","","","","","Hc1(0)//c = 1.5 mT. Hc2(0)//c = 3 T. cohere< c > =26 A. penet< c > = 0.27 micron. G-L< c > = 60.","","","Superconductivity of Layered Organic Compound beta-(BDA-TTP)2SbF6, Where BDA-TTP is 2,5-Bis(1,3-dithian-2-ylidene)-1,3,4,6-tetrathiapentalene","2002","","Physics Department, Kyoto University, Kyoto 606-8","J.Phys.Soc.Jpn, 71(2002)717","J.Yamada,T.Ishiguro,T.Toita,Y.Shimojo","",""]},{"id":"25","line_start":27,"line_end":27,"sha256":"20b75551fc0d937c7282d2dd50786210ee2a845dd63229226794a5f38d494994","values":["25","PRL0691443","Cu(NCS)2","kappa-(BEDT-TTF)2Cu(NCS)2","2","BEDT-TTF","","","","","","","9.15","","","0","","","","","","","","","","0.62","","","","","","","","","","","","","","","","Magnetic penetration depth of kappa-(BEDT-TTF)2Cu(NCS)2: Strong evidence for conventional Cooper pairing","1992","","Institute for Materials Research, Tohoku University, Sendai, Japan","Phys.Rev.Lett., 69(1992)1443","H.Sato,M.Lang,N.Toyota,T.Sasaki","",""]},{"id":"26","line_start":28,"line_end":28,"sha256":"e7066afc2500a488af7f8d6a5490b8e6d19245c8b7ec42b024647569056bbfa0","values":["26","P064214517","BF4","(TMET-STF)2BF4","2","TMET-STF","","","","","","","4.1","","","0","1","","","","","","","","","","","","","","","","","","","","","","cohere(T) for H//ab and H//c were calculated from Hc2(T).","","","Anisotropic superconductivity and dimensional crossover in (TMET-STF)2BF4","2001","","National Institute for Materials Science, Tsukuba, Ibaraki 305-0003, Japan","Phys.Rev.B, 64(2001)214517","C.Terakura,R.Kato,S.Uji,T.Terashima,Y.Okano","",""]},{"id":"27","line_start":29,"line_end":29,"sha256":"0023d4ec82a94ce7bbaafc2df68603fad2d564f79f175984bcdeea254e47b295","values":["27","PR05508670","Cu[N(CN)2]Br","kappa-(BEDT-TTF)2Cu[N(CN)2]Br","2","BEDT-TTF","","","","","","","","","","","","","","","","","","","","","","","","0.06","212","","","","","","","","substitution of all 8 H atoms with D.","","","Low-temperature specific heat of k-(BEDT-TTF)2Cu[N(CN)2]Br in the superconducting state","1997","","Institute for Molecular Science, Myodaiji, Okazaki 444, Japan","Phys.Rev.B,55(1997)R8670","K. Kanoda,K.Kanoda,Y. Nakazawa,Y.Nakazawa","",""]},{"id":"28","line_start":30,"line_end":30,"sha256":"2c973451c497b5af52f8215c3e9573750434d80e02937e859577b6204c8a1f25","values":["28","PR05508670","Cu[N(CN)2]Br","kappa-(BEDT-TTF)2Cu[N(CN)2]Br","2","BEDT-TTF","","","","","","","12","","","0","","","","","","","","","","","","","","","213.7","","","","","","","","hydrated. h8-BEDT-TTF","","","Low-temperature specific heat of k-(BEDT-TTF)2Cu[N(CN)2]Br in the superconducting state","1997","","Institute for Molecular Science, Myodaiji, Okazaki 444, Japan","Phys.Rev.B,55(1997)R8670","K. Kanoda,K.Kanoda,Y. Nakazawa,Y.Nakazawa","",""]},{"id":"29","line_start":31,"line_end":31,"sha256":"101626100185abe7a7ea6dd392e0806e82eec78c2887b2108abbdaf1d79d9e59","values":["29","PHC2590181","Cu(NCS)2","kappa-(BEDT-TTF)2Cu(NCS)2","2","BEDT-TTF","","","","","","","9","","","0","","","","","","","","","81","0.6","74","","","","","","","","","","","","single crystal(200*350*10 um3)","","","Fluctuation effects in the organic superconductor k-(BEDT-TTF)2Cu(NCS)2","1996","","Laboratoire de Physique des Solides, URA 2 CNRS,Universite' Paris-Sud, F-91405 Orsay-Cedex, France","Physica C,259(1996)181-186","C. Pasquier,C.Pasquier,D. je'rome,D.Jerome,S. Friemel,S.Friemel,Y. Loirat,Y.Loirat","",""]},{"id":"30","line_start":32,"line_end":32,"sha256":"0eafc42f7288ca325a37c7e0398f8bc70b3236fff58af7997621c90b8a2f76e6","values":["30","PHC2590181","Cu(NCS)2","kappa-(BEDT-TTF)2Cu(NCS)2","2","BEDT-TTF","","","","","","","9.4","","","0","","","","","","","","","57","0.7","122","","","","","","","","","","","","single crystal(125*400*20 um3)","","","Fluctuation effects in the organic superconductor k-(BEDT-TTF)2Cu(NCS)2","1996","","Laboratoire de Physique des Solides, URA 2 CNRS,Universite' Paris-Sud, F-91405 Orsay-Cedex, France","Physica C,259(1996)181-186","C. Pasquier,C.Pasquier,D. je'rome,D.Jerome,S. Friemel,S.Friemel,Y. Loirat,Y.Loirat","",""]},{"id":"31","line_start":33,"line_end":33,"sha256":"b154fd0f6ae27696faf6aabe3af789d8d89f5b96092896683e9bafcd9259e9d4","values":["31","PRL0862130","Cu(NCS)2","kappa-(BEDT-TTF)2Cu(NCS)2","2","BEDT-TTF","","","","","","","9.2","","","0","","","","","","","","","","","","","","","","","","","","","","","magnetic phase diagram","","","Quantum Melting of the Quasi-Two-Dimensional Vortex Lattice in kappa-(ET)2Cu(NCS)2","2001","","","Phys.Rev.Lett., 86(2001)2130","J. S. Qualls,J.S.Brooks,M.M.Mola,S.Hill","",""]},{"id":"32","line_start":34,"line_end":34,"sha256":"080bce4e251adfb43938a45f975b700c78a31fd694864e6699104931f4964fd7","values":["32","P063052506","SF5CH2CF2SO3","beta''-(BEDT-TTF)2SF5CH2CF2SO3","2","BEDT-TTF","","","","","","","5.2","","","0","","","","","","","","","","1","","","","","","","","","","","","","anisotropy factor = 800. penet(c) = 800 micron-m","","","Unusual temperature dependence of the London penetration depth in all-organic beta-(ET)2SF5CH2CF2SO3 single crystals","2001","","","Phys.Rev.B, 63(2001)52506","A.M.Kini,G.L.Gard,J.Mohtasham,J.Schlueter,R.Prozorov,R.W.Giannetta,R.W.Winter","",""]},{"id":"33","line_start":35,"line_end":35,"sha256":"138e00eab4a0d218e86bfce6f67326d1b003c67a88445aa99f0f9f361d6a2fa6","values":["33","PHC3510261","SF5CH2CF2SO3","beta''-(BEDT-TTF)2SF5CH2CF2SO3","2","BEDT-TTF","","","","","","","4.34","","","0","3","","D","","","","","","","","","","","","","","","","","","","","isotope (d8: substitution of all eight H atoms with D). delta-Tc = +0.27 +- 0.06 K.","","","Universal inverse deuterium isotope effect on the Tc of BEDT-TTF-based molecular superconductors","2001","","","Physica C, 351(2001)261","A.M.Kini,B.H.Ward,G.L.Gard,H.H.Wang,J.A.Schlueter,J.Mohtasham,R.W.Winter,U.Geiser","",""]},{"id":"34","line_start":36,"line_end":36,"sha256":"1a54453edea1b1082625c3e8e34fa23c32f3fe082391258a8f666f7eb1791fb5","values":["34","PHB1430357","I3","beta<L>-(BEDT-TTF)2I3","2","BEDT-TTF","","","","","","","1.15","","","0","3","0.28","D","","","","2.48","","587","","","","","","","","","","","","","","isotope (d8: substitution of all eight H atoms with D). delta-Tc = +0.28 K. Hc2(0)//b = 2.09, //c = 0.0806 T.","","","","1986","","","Physica B, 143(1986)357","C.-P.Heidmann,D.Schweitzer,K.Andres","",""]},{"id":"35","line_start":37,"line_end":37,"sha256":"f2e4feb2fd76f3167084da066f8774dfb956d2800cbd793b38666e0913ff9220","values":["35","PHB1430334","I3","beta<H>-(BEDT-TTF)2I3","2","BEDT-TTF","","","","","","","7","","","0","2","","D","","","","","","","","","","","","","","","OTC35","","","","","isotope (d8: substitution of all eight H atoms with D). delta-Tc = (-) K.","","","","1986","","","Physica B, 143(1986)334","H.Schwenk,H.Veith,K.Andres","",""]},{"id":"36","line_start":38,"line_end":38,"sha256":"ccf13788238258920937211f95e0188b87963b7566f96d20a0c317430d12c807","values":["36","ACP3140563","I3","beta<H>-(BEDT-TTF)2I3","2","BEDT-TTF","","","","","","","8","","","0","1","","C","","","","","","","","","","","","","","","","","","","","isotope (substitution of the central double bonded C atoms with C<13>). delta-Tc = -0.6 K.","","","","1992","","","C.R.Acad.Sci.Paris, 314(1992)563","C.Bourbonnais,C.Lenoir,D.Jerome,J.-P.Buisson,P.Auban-Senzier,S.Lefrant,V.Merzhanov","",""]},{"id":"37","line_start":39,"line_end":39,"sha256":"5433f9e7f7a6d000685165bcf15b677fce8e2f4054eef212f179b8d5eee6b578","values":["37","SYN0552542","I3","beta<H>-(BEDT-TTF)2I3","2","BEDT-TTF","","","","","","","8","","","0","3","","C","","","","","","","","","","","","","","","","","","","","isotope (substitution of the central double bonded C atoms with C<13>). delta-Tc = -0.2 K.","","","Isotope effect in superconductivity on <13>C substituted beta<H>-(BEDT-TTF)2I3  ","1993","","","Synth.Met., 55-57(1993)2542","C.Bourbonnais,C.Lenoir,D.Jerome,E.Canadell,P.Auban-Senzier,P.Batail","",""]},{"id":"38","line_start":40,"line_end":40,"sha256":"097b1024cf8296d4e2ba12e133a4772c03b6cef516eb846db62a754418e9a753","values":["38","MCL2340127","I3","beta<H>-(BEDT-TTF)2I3","2","BEDT-TTF","","","","","","","6.95","","","0","2","","C","","","","","","","","","","","","","","","","","","","","isotope (substitution of the central double bonded C atoms with C<13>). delta-Tc = 0 +- 0.1 K.","","","The central bond <13>C=<13>C isotope effect for superconductivity in the high-Tc beta*-(ET)2I3 phase and its implications regarding the superconducting pairing mechanism in TTF-based organic superconductors","1993","","","Mol.Cryst.Liq.Cryst., 234(1993)127","A.M.Kini,D.H.Parker,E.L.Venturini,H.H.Wang,J.A.Schlueter,J.D.B.Sutin,J.E.Schirber,J.M.Williams,J.R.Ferraro,K.D.Karlson,K.R.Lykke,P.Stout,P.Wurz,R.A.Klemm,S.K.Kumar,U.Geiser","",""]},{"id":"39","line_start":41,"line_end":41,"sha256":"cb286046d2126ceac7c8e24c75d95f220e5db34b6db53136a54c450dfc5f1c16","values":["39","PHC2270010","I3","beta<H>-(BEDT-TTF)2I3","2","BEDT-TTF","","","","","","","7.2","","","0","2","","C","","","","","","","","","","","","","","","","","","","","isotope (substitution of all doubly bonded C atoms with C<13>). delta-Tc = +0.1 K.","","","The isotope effect for superconductivity in high-Tc beta*-(ET)2I3 with <13>C isotopic substitution in the ring and central C=C atoms of bis(ethylenedithio)tetrathiafulvalene(ET)","1994","","","Physica C, 227(1994)10-14","A.M.Kini,E.L.Venturini,H.H.Wang,J.A.Schlueter,J.D.B.Sutin,J.E.Schirber,J.M.Williams,K.D.Carlson,W.R.Bayless","organic",""]},{"id":"40","line_start":42,"line_end":42,"sha256":"2cadf05c2351073cec56de04b05456da6c8d54e8f2fc49ec0340612c755f6eb9","values":["40","SYN0552437","Ag(CN)2/H2O","kappa-(BEDT-TTF)2Ag(CN)2/H2O","2","BEDT-TTF","","","","","","","5","","","0","1","","D","","","","","","","","","","","","","","","","","","","","isotope (d8: substitution of all eight H atoms with D). delta-Tc = +1.0 K.","","","Critical temperature (Tc) and crystal structures of kappa-(BEDT-TTF)2Ag(CN)2H2O (Tc=5K) and kappa-(BEDT-TTF-d8)2Ag(CN)2H2O (Tc=6K) ","1993","","","Synth.Met., 55-57(1993)2437","H.Inokuchi,H.Mori,I.Hirabayashi,S.Tanaka,T.Mori,Y.Maruyama","",""]},{"id":"41","line_start":43,"line_end":43,"sha256":"07f470a21721bbf3bc92114aa605bd01d79830429bc7bcd468cf78bf223533ee","values":["41","JPS0601426","Cu[N(CN)2]Br","kappa-(BEDT-TTF)2Cu[N(CN)2]Br","2","BEDT-TTF","","","","","","","11.2","","","0","2","","D","","","","","","","","","","","","","","","","","","","","isotope (d8: substitution of all eight H atoms with D). delta-Tc = -0.9 K.","","","Isotope Effect in the Organic Superconductor kappa-(BEDT-TTF)2Cu[N(CN)2]Br ","1991","","","J.Phys.Soc.jpn, 60(1991)1426","H.Anzai,M.Tokumoto,N.Kinoshita,Y.Tanaka","",""]},{"id":"42","line_start":44,"line_end":44,"sha256":"064e4826d2008e6b8165c003428643c13a188c429c9491a7d57c92aa9a5d3391","values":["42","JPS0603230","Cu[N(CN)2]Br","kappa-(BEDT-TTF)2Cu[N(CN)2]Br","2","BEDT-TTF","","","","","","","10.9","","","0","2","","D","","","","","","","","","","","","","","","","","","","","isotope (d8: substitution of all eight H atoms with D). delta-Tc = -0.3 K.","","","Magnetic Determination of Ginzburg-Landau Coherence Lengthfor Organic Superconductor kappa-(BEDT-TTF)2X (X=Cu(NCS)2,Cu[N(CN)2]Br): Effect of Isotope Substitution","1991","","","J.Phys.Soc.jpn, 60(1991)3230","G.Saito,H.Ito,M.Watanabe,N.Hosoito,T.Ishiguro,T.Komatsu,Y.Nogami","",""]},{"id":"43","line_start":45,"line_end":45,"sha256":"701f5828ec8da576a0565601e5ac98a725db983797befe2810d5390f4210bb20","values":["43","PHS0670295","Cu[N(CN)2]Br","kappa-(BEDT-TTF)2Cu[N(CN)2]Br","2","BEDT-TTF","","","","","","","11.7","","","0","1","","D","","","","","","","","","","","","","","","","","","","","isotope (d8: substitution of all eight H atoms with D). delta-Tc = -0.5 K.","","","","1992","","","Phosphourus Sulfur Silicon Relat.Elem., 67(1992)295","G.Saito,H.Ito,H.Yamochi,N.Matsukawa,T.Ishiguro,T.Komatsu,T.Nakamura","",""]},{"id":"44","line_start":46,"line_end":46,"sha256":"573d1492a95d58b9621c2c993f9a3d833eadc3e9db77a9cd251755291d794728","values":["44","SYN0552314","Cu[N(CN)2]Br","kappa-(BEDT-TTF)2Cu[N(CN)2]Br","2","BEDT-TTF","","","","","","","11.4","","","0","3","","C","","","","","","","","","","","","","","","","","","","","isotope (substitution of the central double bonded C atoms with C<13>). delta-Tc = +0.05 K.","","","Isotope effect in <13>C-substituted (central C=C) kappa-phase organic superconductors  ","1993","","","Synth.Met., 55-57(1993)2314","A.M.Kini,D.H.Parker,G.A.Yaconi,H.H.Wang,J.D.B.Sutin,J.D.Dudek,J.M.Seaman,J.M.Williams,J.R.Ferraro,K.D.Carlson,K.R.Lykke,N.L.Eastman,P.B.Mobley,P.Wurz,R.A.Klemm,S.Fleshler,S.K.Kumar,U.Geiser","",""]},{"id":"45","line_start":47,"line_end":47,"sha256":"d9eccdf63fcd89259758e419630dea8b1a511674388de61fb6dfe83be841fd63","values":["45","PHS0670295","Cu[N(CN)2]Br","kappa-(BEDT-TTF)2Cu[N(CN)2]Br","2","BEDT-TTF","","","","","","","11.3","","","0","2","","C","","","","","","","","","","","","","","","","","","","","isotope (substitution of the four ethylene C atoms with C<13>). delta-Tc = 0.00 K.","","","","1992","","","Phosphourus Sulfur Silicon Relat.Elem., 67(1992)295","G.Saito,H.Ito,H.Yamochi,N.Matsukawa,T.Ishiguro,T.Komatsu,T.Nakamura","",""]},{"id":"46","line_start":48,"line_end":48,"sha256":"1f854c84b594643eb00cdfb75d3f7e91217196831dddd5d381dcd085787df230","values":["46","PHC2040399","Cu[N(CN)2]Br","kappa-(BEDT-TTF)2Cu[N(CN)2]Br","2","BEDT-TTF","","","","","","","11.39","","","0","3","","C","","","","","","","","","","","","","","","","","","","","isotope (substitution of all doubly bonded C atoms with C<13>). delta-Tc = +0.03 K.","","","DO THE INTRAMOLECULAR C=C STRETCHING VIBRATIONAL MODES IN ET MEDIATE ELECTRON-PAIRING IN K-(ET)2X SUPERCONDUCTORS?","1993","","","PHYSICA C,204(1993)399","A.M.KINI,G.A.YACONI,H.H.WANG,J.A.SCHLUETER,J.D.DUDEK,J.M.WILLIAMS,J.R.FERRARO,K.D.CARLSON,K.R.LYKKE,P.STOUT,P.WURZ,R.A.KLEMM,U.GEISER","ORG",""]},{"id":"47","line_start":49,"line_end":49,"sha256":"28f15970200aa6d8e069477ed615064337ca789206c51c4dcf961b9b58d7f3ce","values":["47","PHC2150195","Cu[N(CN)2]Br","kappa-(BEDT-TTF)2Cu[N(CN)2]Br","2","BEDT-TTF","","","","","","","11.28","","","0","3","","S","","","","","","","","","","","","","","","","","","","","isotope (substitution of all eight S atoms with S<34>). delta-Tc = -0.08 K.","","","IN SEARCH OF AN ISOTOPE EFFECT ON TC IN K-(ET)2X SUPERCONDUCTORS WITH 34S ISOTOPIC SUBSTITUTION IN THE EIGHT SULFUR ATOMS OFBIS (ETHYLENEDITHIO) TETRATHIAFULVALENE(ET)","1993","","","PHYSICA C,215(1993)195","A.M.KINI,H.H.WANG,J.A.SCHLUETER,J.D.DUDEK,J.R.FERRARO,JACK M.WILLIAMS,K.D.CARLSON,K.R.LYKKE,M.A.CALECA,P.STOUT,R.A.KLEMM,U.GEISER","",""]},{"id":"48","line_start":50,"line_end":50,"sha256":"65643aacfa74c84e9af058a916717ea1d2371a9adc7bbe2edcdecf68d5426c58","values":["48","JPS0603230","Cu(NCS)2","kappa-(BEDT-TTF)2Cu(NCS)2","2","BEDT-TTF","","","","","","","8.7","","","0","2","","D","","","","","","","","","","","","","","","","","","","","isotope (d8: substitution of all eight H atoms with D). delta-Tc = +0.3 K.","","","Magnetic Determination of Ginzburg-Landau Coherence Lengthfor Organic Superconductor kappa-(BEDT-TTF)2X (X=Cu(NCS)2,Cu[N(CN)2]Br): Effect of Isotope Substitution","1991","","","J.Phys.Soc.jpn, 60(1991)3230","G.Saito,H.Ito,M.Watanabe,N.Hosoito,T.Ishiguro,T.Komatsu,Y.Nogami","",""]},{"id":"49","line_start":51,"line_end":51,"sha256":"a77dfa34a31f7e3c3953282ff7222a6ed4bd82c02452d187f0c5a2c4b705368c","values":["49","SYN0270473","Cu(NCS)2","kappa-(BEDT-TTF)2Cu(NCS)2","2","BEDT-TTF","","","","","","","10.3","","","0","1","","D","","","","","","","","","","","","","","","","","","","","isotope (d8: substitution of all eight H atoms with D). delta-Tc = +0.7 K.","","","","1988","","","Synth.Met., 27(1988)A473","G.Saito,H.Urayama,H.Yamochi,K.Oshima","",""]},{"id":"50","line_start":52,"line_end":52,"sha256":"0749e9ddbcf1fba896d550dc089e5c816b052499ac6dd734819b6113fbe62a74","values":["50","MCL2290129","Cu(NCS)2","kappa-(BEDT-TTF)2Cu(NCS)2","2","BEDT-TTF","","","","","","","8.8","","","0","3","","D","","","","","","","","","","","","","","","","","","","","isotope (d8: substitution of all eight H atoms with D). delta-Tc = +0.8 K.","","","Infrared resonance Raman spectra of kappa-(BEDT-TTF)2Cu(NCS)2 organic metals; H8-, H4D4-, and D8-(BEDT-TTF) derivatives","1993","","","Mol.Cryst.Liq.Cryst., 229(1993)129","B.Hilti,C.Garrigou-Lagrange,C.Sourisseau,C.W.Mayer,J.Zambounis,P.Delhaes,R.Swietlik","",""]},{"id":"51","line_start":53,"line_end":53,"sha256":"68c173f43ce934be0415330588078bacfe8db98416a61874fef31116b1948293","values":["51","PHC2640081","Cu(NCS)2","kappa-(BEDT-TTF)2Cu(NCS)2","2","BEDT-TTF","","","","","","","9.2","","","0","3","","D","","","","","","","","","","","","","","","","","","","","isotope (d8: substitution of all eight H atoms with D). delta-Tc = +0.3 K.","","","Determination of amass isotope effect on T in an electron-donor-based organic superconductor, k-(ET)2Cu(NCS)2, where ET represents bis(ethylenedithio)tetrathiafulvalene","1996","","Chemistry and Materials Science Divisions, Argonne National Laboratory, 9700 S. Cass Avenue, Argonne, IL 60439, USA","Physica.C,264(1996)81-94","A.M. Kini,H.H. Wang,J.A. Schlueter,J.D. Dudek,Jack M. Williams,K.D. Carlson,K.R. Lykke,S.A. Sirchio,U. Geiser","organic",""]},{"id":"52","line_start":54,"line_end":54,"sha256":"69af10d04df1ac1c11ba4c3a00fe1e8c7c25782b7a17efe4f335fae0e5394f18","values":["52","SYN0552314","Cu(NCS)2","kappa-(BEDT-TTF)2Cu(NCS)2","2","BEDT-TTF","","","","","","","9.3","","","0","3","","C","","","","","","","","","","","","","","","","","","","","isotope (substitution of the central double bonded C atoms with C<13>). delta-Tc = +0.02 K.","","","Isotope effect in <13>C-substituted (central C=C) kappa-phase organic superconductors  ","1993","","","Synth.Met., 55-57(1993)2314","A.M.Kini,D.H.Parker,G.A.Yaconi,H.H.Wang,J.D.B.Sutin,J.D.Dudek,J.M.Seaman,J.M.Williams,J.R.Ferraro,K.D.Carlson,K.R.Lykke,N.L.Eastman,P.B.Mobley,P.Wurz,R.A.Klemm,S.Fleshler,S.K.Kumar,U.Geiser","",""]},{"id":"53","line_start":55,"line_end":55,"sha256":"3ea2dec1ba0eb77af234bff4dc4606f3f5e59b50838b149c4eae25e5d55ac10e","values":["53","JPS0603230","Cu(NCS)2","kappa-(BEDT-TTF)2Cu(NCS)2","2","BEDT-TTF","","","","","","","8.7","","","0","2","","C","","","","","","","","","","","","","","","","","","","","isotope (substitution of the four ethylene C atoms with C<13>). delta-Tc = -0.1 K.","","","Magnetic Determination of Ginzburg-Landau Coherence Lengthfor Organic Superconductor kappa-(BEDT-TTF)2X (X=Cu(NCS)2,Cu[N(CN)2]Br): Effect of Isotope Substitution","1991","","","J.Phys.Soc.jpn, 60(1991)3230","G.Saito,H.Ito,M.Watanabe,N.Hosoito,T.Ishiguro,T.Komatsu,Y.Nogami","",""]},{"id":"54","line_start":56,"line_end":56,"sha256":"7f1fb3b466f9125f91f1b1d473ebc95453831cd76755b103a3432be6ec5cf185","values":["54","PHC2640081","Cu(NCS)2","kappa-(BEDT-TTF)2Cu(NCS)2","2","BEDT-TTF","","","","","","","9.16","","","0","3","","C","","","","","","","","","","","","","","","","","","","","isotope (substitution of the four ethylene C atoms with C<13>). delta-Tc = 0.00 K.","","","Determination of amass isotope effect on T in an electron-donor-based organic superconductor, k-(ET)2Cu(NCS)2, where ET represents bis(ethylenedithio)tetrathiafulvalene","1996","","Chemistry and Materials Science Divisions, Argonne National Laboratory, 9700 S. Cass Avenue, Argonne, IL 60439, USA","Physica.C,264(1996)81-94","A.M. Kini,H.H. Wang,J.A. Schlueter,J.D. Dudek,Jack M. Williams,K.D. Carlson,K.R. Lykke,S.A. Sirchio,U. Geiser","organic",""]},{"id":"55","line_start":57,"line_end":57,"sha256":"7437e67ff699d0f905e8f6a6d9289a921233a3801af574da4c2a3743773ab9bc","values":["55","PHC2040399","Cu(NCS)2","kappa-(BEDT-TTF)2Cu(NCS)2","2","BEDT-TTF","","","","","","","9.32","","","0","3","","C","","","","","","","","","","","","","","","","","","","","isotope (substitution of all doubly bonded C atoms with C<13>). delta-Tc = +0.03 K.","","","DO THE INTRAMOLECULAR C=C STRETCHING VIBRATIONAL MODES IN ET MEDIATE ELECTRON-PAIRING IN K-(ET)2X SUPERCONDUCTORS?","1993","","","PHYSICA C,204(1993)399","A.M.KINI,G.A.YACONI,H.H.WANG,J.A.SCHLUETER,J.D.DUDEK,J.M.WILLIAMS,J.R.FERRARO,K.D.CARLSON,K.R.LYKKE,P.STOUT,P.WURZ,R.A.KLEMM,U.GEISER","ORG",""]},{"id":"56","line_start":58,"line_end":58,"sha256":"7f33f11db4bf61d7e5be3d4895fcff8fc9fa0e642dec223634275d0c8b3760e6","values":["56","PHS0670295","Cu[N(CN)2]Br","kappa-(BEDT-TTF)2Cu[N(CN)2]Br","2","BEDT-TTF","","","","","","","11.3","","","0","2","","D","","","","","","","","","","","","","","","","","","","","isotope (d8: substitution of all eight H atoms with D). delta-Tc = -0.4 K.","","","","1992","","","Phosphourus Sulfur Silicon Relat.Elem., 67(1992)295","G.Saito,H.Ito,H.Yamochi,N.Matsukawa,T.Ishiguro,T.Komatsu,T.Nakamura","",""]},{"id":"57","line_start":59,"line_end":59,"sha256":"1d0dd96f57bd0354d071913fd23da077cc535579c7312cb57dab9dd7d5129178","values":["57","PHC2640081","Cu(NCS)2","kappa-(BEDT-TTF)2Cu(NCS)2","2","BEDT-TTF","","","","","","","9.16","","","0","3","","C","","","","","","","","","","","","","","","","","","","","multi-isotope C, S (substitution of the four ethylene C atoms with C<13>, substitution of all eight S atoms with S<34>). delta-Tc = -0.12 K.","","","Determination of amass isotope
